Repository: huangs-i2r/Semicon

## Semicon

The courseware of Nanotechnology

File: week7-_Nanofabrication_Patterning_Assembly/1-Photolithography.md
### Learning Objective
##### Photolithography: Basic Function

- describe the basic photolithography process and components and how these relate to patterning

##### Photolithography: Sample Patterning Demonstration

- describe conditions required for photolithography
- explain key components of the photolithography equipment and materials used
- describe conditions required for photolithography

### Photolithography: Basic Function
- The term photolithography is used to describe a process in which we use light to print or pattern the surface of a substrate or a metal or dielectric on the substrate. 
This type of patterning is used a great deal when we make devices, interconnections and structures. For example, the metal interconnect structures on an integrated circuit are very complex and often use over 10 different layers of patterned metal. 

There are two types of lithography or patterning that we'll discuss in this course. Photo lithography and electron beam lithography. 
In this video, we will talk about photo lithography, which uses light to transfer a pattern to a substrate. First, we identify what pattern we want to make on our substrate. For example, we might want to pattern a layer of metal that has been deposited onto a silicon substrate as shown here. If there are devices such as transistors in the silicon, then we might want to pattern the metal interconnect to connect the transistors in a certain pattern to make a circuit. A key component in Photolithoraphy Is the photo mask or mask that has the pattern we want to transfer to the wafer. A photo mask is a transparent plate, usually glass or quartz. It has a thin metal pattern. The mask is transparent to light everywhere, but where the metal lies on the mask. This metal will block the light that patterns the substrate. And so, the metal is the pattern that we transfer to the substrate. How do we make a photo mask? Well, photo masks are designed by you the user on a computer, usually using a computer aided design or CAD drawing program. Then, we send the computer file to a commercial photo mask vendor, and the mask is fabricated by the supplier and shipped to us within a few days. Here's an example of a photo mask. Photo mask sizes vary depending upon the size of your substrate. On this photo mask, we can see that the thin metal forms a very complex pattern. Some regions are transparent while other regions have the metal film that make them opaque. To transfer the pattern from our mask onto the wafer, we use a thin polymer film that is sensitive to light. When the polymer is exposed to light through our mask, the polymer is patterned by the light. This light sensitive polymer is called Photo resist. The particular type of photolithography that we will discuss, is called contact photolithography. Contact photolithography is typically used to pattern shapes that are as large as a few centimeters in size, down to about 1 micro meter or we say 1 micron. To start the process, the wafer is first coated with a thin layer of this polymer photo resist using a process known as spin coating. Spin coating is accomplished by depositing a few milliliters of liquid Polymer onto the substrate and spinning the substrate at high speeds. Usually, 3,000 revolutions per minute is common and we spin for 30 seconds to one minute. This spinning process causes the liquid polymer to spread evenly over the wafer forming a uniform thin photo resist film. This is important for high yield of our transferred pattern across the entire substrate because the uniformity of that photo resist thickness across the entire substrate, will ensure that our pattern is transferred accurately across the entire wafer. The wave front in photo resist coating are then heated on a hot plate for one minute to a temperature of about 100 degree Celsius. Note however, that there are many types of photo resist and it's important to follow the instructions for your particular photo resist. Now let's take a closer look at the substrate coated with photo resist. Here's a close up cross-sectional view of the substrate and photo resist. The photo resist thickness may range from a fraction of a micron to 10 or 20 microns or more depending upon the desired process, while a substrate thickness is usually several hundred microns. To transfer our pattern from the mask to the photo resist, we use a tool called a Mask Aligner, to position the mask at the right place with respect to the substrate and to illuminate the photo resist with ultraviolet light, also called UV light. These two steps are referred to as alignment and UV exposure. Here's a photo of a Mask Aligner. The mask aligner is very important, because it allows us to position many pattern layers of material with each layer aligned to each other as they're patterned and we build up a multi layer structure. Now that our substrate is coated with photo resist, we bring the mask into contact with the photo resist after it's aligned using the mask aligner. We then illuminate the mask from above with ultraviolet light. The UV light passes through the transparent glass portions of the photo mask and the areas of the photo mask containing metal will block the UV light. So we're essentially casting a shadow onto the photo resist where the shape of this shadow is defined by that pattern on our photo mask. The portions of the photo resist that are exposed to the UV light will undergo a chemical change that's indicated here with dotted white lines. Remember, photo resist is just sensitive to light. So this light induced chemical change, creates a pattern in the photo resist. Now we remove the mask and the substrate from the mask aligner. We have what's called an exposed substrate. That is, the substrate and photo resist have undergone that UV light exposure and the photo resist is chemically altered in our desired pattern. The next step involves submerging the exposed substrate into a chemical bath known as developer. The developer dissolves the photo resist that was exposed to UV light, but it does not dissolve the photo resist that was not exposed to UV light. So this process is called the develop step and usually takes about one minute. We then remove the substrate from the developer, rinse the substrate with deionized water, and blow it dry with nitrogen gas. Our substrate needs to be really clean for high yield. Deionized water is specifically filtered high purity water used in many chemical processes. Using DI water eliminates trace minerals in water that would act as contaminants to our sensitive chemical processes. Drying with pressurized nitrogen gas ensures that no water remains on our substrate surface. Now we have a photo resist pattern on our substrate. The thin photo resist film contains the same pattern that was on our photo mask. But photo resist is typically only a temporary layer. The patterned photo resist is not permanent, but rather we're going to use it to perform some other processing steps. These steps combined with photolithography are those that are used to make permanent patterned features on our substrate. Let's look at an example of how we can use photo resist patterning to make a permanent pattern on a silicon substrate. An example of such a process is as follows: we start with our silicon substrate as shown here. Then, we vacuum deposit a layer of gold as shown here. Then we perform the photolithography steps just described. So then, we have a pattern of photo resist on top of our gold. We then place this sample in a liquid acid that etches the gold, but does not harm the photo resist and only the exposed gold is etched. Then, we remove the remaining photo resist leaving only the gold pattern on the silicon as shown here. I hope you enjoyed this lesson. Thank you for joining me today.

### Photolithography: Sample Patterning Demonstration
Hello, I'm Nan Jokerst at Duke University, and I'll be joined in this video by PhD student Korine. >> Hi Nan. >> In this video, Korine will demonstrate the photolithography process which we use to transfer patterns onto layers on a sample for feature sizes that range from roughly centimeters to microns.

I will go through the process steps for photolithography. And I'll demonstrate how to use photolithography to transfer a pattern to a silicon substrate. >> The photolithography equipment is located in the clean room. So let's get gowned up and head into the clean room.
Before we begin, you may be wondering about the lighting in this room. Why does the light look amber in color? Well, the polymers used in photolithography are sensitive to shorter wavelength light. That is, blue light and ultraviolet light. These light-sensitive polymers are called photoresist or simply resist for short.
Short wavelength ultraviolet light, also called UV light, is used to expose photoresist during patterning. But we must avoid unwanted exposure from room light. So we use special lights that do not emit shorter wavelength light. And this light appears amber in color. That's why the lighting of this room appears different than typical room lighting.
Let's get started with our photolithography process.
First, we choose the substrate. In this case, we will be using a silicon wafer. Silicon is the most common semiconductor material used in the electronics industry. This particular wafer is 100 millimeters in diameter and approximately 500 micrometers thick.
For this demonstration, we will pattern the wafer using photolithography. And then permanently transfer that pattern to the silicon using an etching technique.
To pattern the silicon using photolithography, our first process step is to coat the wafer with photoresist using the spin coating technique. The photoresist is the temporary layer that we use to transfer our pattern onto the substrate. This is a spin coater we will be using. The spin coater has a small platform called a spin chuck that will hold our wafer. The spin chuck is hollow in the center and a vacuum line provides section that holds the wafer securely in place.
We place the wafer on the spin chuck, taking care to get the wafer nicely centered. If the wafer is poorly centered, it will not spin smoothly and could result in an uneven photoresist film. Or at worst, the wafer could fall off the spin chuck and get damaged during the high-speed spinning process. With the wafer centered, we turn on the vacuum to hold the wafer in place. We program the spin coater controller with the spin speed and time we wish to use. In this example, we will spin the wafer at 3,000 rpm for 30 seconds. These values are typical for many photoresists.
The recommended spin speed and time for a photoresist can be found in the data sheet for that particular resist. This information is often available on the product's website.
We are now ready to spin the photoresist.
We use a small plastic pipette to take a few milliliters of photoresist from the bottle. Next, we pipette the photoresist onto the wafer, right in the middle. It takes some practice to do this correctly. It's important to smoothly squeeze out most of the photoresist, leaving a small amount in the pipette. If you squeeze out 100% of the photoresist, you'll create small bubbles in the photoresist on the wafer, which can cause non-uniformities in the film during the spinning process.
With the photoresist on the substrate, we press start on the controller to begin the spinning process.
The wafer quickly spins at 3000 rpm. It will spin for 30 seconds as we programmed it, then slow to a stop.
After spinning the photoresist, we remove the wafer from the spin coater and bake the wafer on a hot plate at 115 degrees Celsius for one minute. The bake time and temperature can vary depending on the photo resist being used.
The bake removes any remaining solvent from the liquid resist and solidifies it into a solid thin polymer film.
This particular resist forms a polymer film that is 1.5 micrometers thick. For comparison, the width of a human hair is about 100 micrometers. So this film is quite thin. After the one-minute bake, we are now ready to pattern the wafer. To pattern the wafer, we use a photolithography tool. This tool holds the wafer in place, aligns and contacts the photomask to the wafer, and illuminates the photomask in substrate with ultraviolet light.
Let's go through these steps now.
First, we program the desired exposure time into the instrument.
Different processes require different exposure times. The exposure time is the amount of time we will illuminate the wafer with UV light. For this example, we will use 11.5 seconds. Next, we put our photomask into the instrument. The photomask contains the pattern we wish to transfer to our substrate. Here, we see the pattern on the photomask and looking under a microscope, we can see the pattern more clearly. We place the photo mask on the plate.
Small holes in the plate lead to a vacuum line that provides suction to firmly hold the photomask in place.
We then carefully take the plate and slide it into the instrument. The plate locks into place. We take our wafer that is coated with photoresist and place it onto the wafer platform.
Again, vacuum suction holds the wafer in place.
We slide the platform into place.
With the photomask installed and the wafer in place, we are ready to start the exposure process. We will start the process by pressing exposure on the instrument. At this point, the instrument automatically raises the wafer so that it gently makes contact with the photomask. The UV light source will then illuminate the wafer for the programmed amount of time, 11.5 seconds for this example.
You'll notice the color of the light source, it appears purple or violet. And there is UV light that you cannot see. It is the UV light that is important for photoresist exposure. And the lamp is carefully calibrated so that a precise amount of UV light is emitted during exposure.
Now that exposure is complete, you remove the wafer. Our wafer is now referred to as exposed.
We are now ready for the next step which is developing the photoresist. To make the photoresist show the pattern on the substrate, we develop the photoresist wafer using a chemical called developer. We pour developer into a dish. The developer for any particular photoresist is suggested by the photoresist vendor.
The important point to remember for this photoresist is that the developer will selectively dissolve away the portions of the photoresist that were exposed to UV light. This is called positive photoresist. Some photoresists, called negative photoresists, behave in the opposite manner. The UV exposed areas are the areas that are not removed by the developer.
Let's continue with our positive photoresist process now. We place the wafer in the developer. The development process takes 60 seconds. Slight agitation during development will ensure a uniform process.
After 60 seconds, you remove the wafer and rinse with deionized water, then blow dry with compressed nitrogen. We have successfully performed photolithography.
Let's take a look at our pattern wafer under the microscope. We will now inspect the wafer to ensure we have produced a quality pattern. Great, we have a nice pattern. The photoresist looks just like the pattern on the photomask. Now, we will transfer that pattern into the silicon using a silicon etch.
The silicon that is not covered with photoresist will be etched. The silicon covered with photoresist will be protected and thus, not be etched. The etching process is performed using a separate dedicate instrument called the reactive iron etcher. The entire process takes about 30 minutes and won't be shown in this video.
Here is the etch sample. The silicon has been etched in the areas that were not protected by the photoresist.
Let's remove the photoresist using an acetone solvent.
Now, we can see that we have a copy of our photomask on the silicon wafer.
Several microns of silicon have been etched away. We cannot see the depth of the etch clearly using an optical microscope, so we can use a scanning electron microscope to get a better look.
Here, we can see the mask pattern has been transferred to the weaver. And we can measure how deep the pattern was etched into the silicon.
Thanks for joining me today to learn about photolithograpy.

File: week7-_Nanofabrication_Patterning_Assembly/2-Electron_Beam_Lithography.md


### Learning Objective

##### Electron-beam Lithography: Basic Function, learners will be able to:

describe the basic e-beam lithography process
explain key components of the EBL equipment and materials used
describe conditions required for e-beam lithography

##### Electron-beam Lithography: Sample Patterning Demonstration, learners will be able to:

explain key components of the EBL equipment and materials used
describe conditions required for e-beam lithography

### Electron-beam Lithography: Basic Function
Welcome, I'm Nan Jokerst and this is our in depth video about Electron Beam Lithography or EBL.

There are two types of lithography or patterning that we'll discuss in this course, Electron Beam Lithography and Photolithography. In this video, we will talk about Electron Beam Lithography which uses electrons to make a pattern.

In the photolithography video, we discussed the concept of spin coating, photo resist, exposure, and the development process. Electron Beam Lithography is similar to photolithography in many ways. EBL uses spin coating, exposure, and development steps. But rather than using photo resist, EBL uses Electron Beam Resist or what we called EBL Resist, which is sensitive to electrons. Also, the exposure step of EBL doesn't involve light. But as the name implies, uses an electron beam instead.

Typical EBL systems use the electron beam to sequentially write each feature in the pattern. In contrast to photolithography, where all of the pattern is illuminated at one time. The advantages of EBL include small feature sizes, down to ten nanometers or less. And a mask is not needed for patterning, so it's easy and fast to change a design. This is in contrast to photolithography, where a mask is required. Since there is no mask required for EBL, we simply use computer aided design or a CAD program to lay out the pattern that we want to transfer to our substrate. And that pattern is loaded directly into the EBL machine.

Let's look at the the process of EBL now in more detail. First, we select a substrate that we want to put a pattern on to. In the electronics industry for example, we would start with a semiconductor wafer, such as silicon. The wafer is then coated with a thin polymer layer, using a process known as spin coating. Using the same technology as spin coating for photolithography but using this special resist that is sensitive to electrons, the EBL resist. So when we expose the polymer to a beam of electrons, the polymer undergoes a chemical change. This EBL resist is also very thin. Since a thin resist is needed to create very small feature sizes.

Let's take a closer look at the substrate coated with EBL resist. Here's a close up cross-sectional view of the substrate with the EBL resist on it. The resist thickness may range from tens of nanometers to a few hundred nanometers, depending upon the desired process and feature size. The substrate thickness, by contrast, is usually several hundred microns. Next, we load the substrate coated with the EBL resist into the Electron Beam Lithography instrument. The EBL is quite a complex instrument, but its basic components are as follows. There is an electron source which is a small sharpened tip that emits a stream of electrons when a high voltage bias is applied.

We call these emitted electrons the electron beam.

Next is an electromagnetic lens system. Here we show a cross-sectional view. The lens system focuses the beam of electrons. The major difference in focusing electrons and the major advantage of EBL compared to photolithography, is that an electron beam can be focused to an extremely small spot size less than five nanometers in diameter.

Just for reference, the cross section of the human hair is about 100 thousand nanometers in diameter. Now, below the lens system is this set of beamed deflectors.

Beam deflectors can electronically deflect the focused beam of electrons at extremely high speeds. This controls the position of the electron beam, allowing the beam to be steered to different regions of the substrate. Typical beam deflectors can move the beam from one position to another. In a matter of nanoseconds, so it's very fast.

The electron source emits electrons, the lens system focuses the beam, and a deflector steer the beam across the substrate.

The beam deflectors direct the beam across a substrate based on that pattern you have drawn using the CAD program and that you've loaded into the EBL system.

A pattern could be as simple or as complex as you wish. You may only have a few shapes to pattern or you may have millions of shapes to pattern. All of this is computer controlled and very fast.

The EBL reads the data from your computer file program and this information is used to stir the electron beam to create your pattern in the resist. When the EBL has completed the patterning we refer to the substrate as exposed since it has been exposed to the electron beam. The resist that was exposed to the electron beam is chemically different from the resist that was not exposed.

The next step is to remove the substrate from the EBL instrument and ti submerge it into a chemical bath known as developer.

The developer will dissolve the resist material that was exposed to the electron beam. But it will not dissolve the resist that was not exposed to the electron beam.

After a brief time in the developer, typically one to two minutes, we remove the substrate, and rinse the substrate, usually with isopropyl alcohol. And dry it with pressurized nitrogen gas to ensure that we have a clean dry wafer. At this point, we have successfully patterned the EBL resist on the substrate using our electron beams. Now you may remember from the photolithography video that the resist layer is intended to be only a temporary layer. The pattern resist is intended to be used with other processing steps that creates a permanent pattern on the substrate.

In the photolithography video, we demonstrated etching a metal with the photo resist pattern protecting part of the metal from the etched.

This is called an Etchback process. However, in contrast, to achieve the small feature sizes we desire in the EBL process, we typically use a different process to pattern these vacuum deposited, thin layers of added material such as metal.

The process we use with EBL is called lift off. First, we pattern and develop the EBL resist, and then we deposit the metal layer on top of that EBL resist. Any area where the EBL resist was removed is where the metal sticks to the substrate. When we dissolve away that EBL resistant acetone, the metal that's sitting on top of the resist is also removed.

Here's an example of an EBL substrate that was patterned and then underwent subsequent evaporation and lift off. You can see just how small the features patterned in EBL can be. Here, we have metal lines that are only 35 nanometers wide.

I hope you enjoyed this lesson. Thank you for joining me today.


### Electron-beam Lithography: Sample Patterning Demonstration

Hi, I'm Nan Jokerst at Duke University and I'll be joined in this video by PhD student Yuh-Chen. >> Hi, Nan. >> In this video, Yuh-Chen will demonstrate the electron-beam lithography process, which is used to make patterns as small as ten nanometers. The electron-beam lithography equipment is located in the clean room, so let's get gowned up and head in. >> Sure, in this video, I will go through the process steps for electron-beam lithography, or simply EBL. And I will demonstrate how to use EBL to pattern a thin layer of metal on a substrate. First, we choose a substrate. In this case, we will be using a silicon wafer. Silicon is the most common semiconductor material used in the electronics industry. This particular wafer is 50 millimeter in diameter and approximately 300 microns thick. Our first process step is to coat the wafer with EBL resist using spin coating. Resist is a temporary polymeric coating that we will use to create a pattern on our sample. This is the spin coater we will use to coat the wafer with resist. We place the wafer on the spin chuck, taking care to get the wafer nicely centered. With the wafer centered, we turn on the vacuum to hold the wafer in place.
1:34
We program the spin coater controller with the spin speed and time we wish to use. In this example, we will spin the wafer at 5,000 rpm for 40 seconds. We are now ready to spin the EBL resist. We use a small plastic pipette to take a film millimeters of resist from the bottle. Next, we pipette the EBL resist onto the wafer, right in the middle. With the EBL resist on the substrate, we press Start on the controller to begin the spinning process. The wafer quickly spins to 5,000 rpm. It will spin for 40 seconds, then slow to a stop.
2:14
After spinning the EBL resist, we remove the wafer from the spin coater and bake the wafer on a hot plate at 180 degrees Celsius for two minutes. This removes any remaining solvent from the EBL resist, and solidifies it into a solid thin polymer film. This particular resist forms a polymer film that is only 200 nanometers thick, that is 0.2 micrometers. For comparison, the width of a human hair is about 100 micrometers, this truly is a thin film. After the two-minute bake, we are now ready to pattern the wafer. Let's walk over to the EBL instrument.
2:53
This is the electron-beam lithography instrument, or EBL. The first step is to design a pattern using the software provided with the EBL. This computer-aided design or CAD software allows us to draw arbitrary patterns that we wish to transfer to the wafer. We have already designed a pattern which we can view on the computer screen. Now, we load our wafer into the EBL.
3:17
The inside of the EBL is under vacuum because air would interfere with the electron beam. So in order to load our wafer, we first put the wafer into this special chamber known as a load lock.
3:32
The load lock is a small vacuum chamber that we can pump down quickly after we have loaded our sample.
3:39
The load lock is connected to the high vacuum EBL chamber by a door that we keep closed while we load our sample.
3:47
This enables us to keep the EBL chamber under high vacuum while we load our sample into the load lock. There is a small platform in the load lock for holding our sample.
3:59
We place our wafer onto the platform and secure it with a spring clip. With our wafer loaded, we can now seal the load lock vacuum chamber. We then pump down the load lock chamber to remove the air. A small vacuum pump is connected to the load lock for this purpose. After about two minutes, the load lock chamber is completely pumped down. And we open the small door to the main EBL chamber and transfer our wafer into the EBL using the transfer arm.
4:31
There's a receiver inside the EBL that holds the wafer to the platform. Once the platform is secured inside the EBL, we slide out the transfer arm and close the door to the load lock. The wafer is now inside the EBL and we are ready to begin the patterning process.
4:50
We now must verify that the electron beam is properly focused, though the electron beam should be focused down to a small spot size, since the small size of the electron beam is what allows us to pattern such small features in the EBL. Let's adjust the focus of the electron beam so that we can get a nice, crisp image of the calibration sample. While we are able to form a well-defined image of the sample, we know the electron beam is properly focused.
5:19
Now, we load our CAD file that contains our pattern and set the exposure time. For this particular pattern, we choose 2.6 microseconds for the exposure time.
5:32
We are now ready to expose the EBL resist on the wafer. We initiate the patterning process on the computer.
5:40
Depending on the pattern, this process may take a few minutes to several hours.
5:46
Our example is expected to take only about two minutes. Okay, so after about two minutes, the EBL exposure process is complete. We will now remove the wafer from the EBL, again using the load lock.
6:01
With our wafer removed, we can now develop the wafer to form a pattern in the EBL resist.
6:07
The chemical developer will dissolve away the EBL resist film only in the regions that were exposed to the electron beam.
6:15
All other areas of the EBL resist will remain on the wafer.
6:19
To develop the wafer, we submerge it in a bath of developer designed for this EBL resist for about two minutes.
6:28
We can now remove the wafer, rinse it with isopropyl alcohol and dry it with compressed nitrogen gas.
6:35
We now have a pattern wafer. The pattern we drew using the CAD software is now in the EBL resist layer on the wafer.
6:43
For this example, we will evaporate a thin metal film onto the substrate so that we form a permanent metal pattern on the substrate surface.
6:53
The metal film deposition process is done using a separate dedicated instrument called a vacuum evaporator.
7:01
The entire process takes about three hours and won't be shown in this video. We've deposited a 50 nanometer thick gold film onto our pattern wafer, then removed the remaining EBL resist by rinsing in acetone solvent. The results, our wafer now has gold metal in the regions which we exposed with the EBL. Let's place a wafer under the microscope to see our pattern. Hmm, I'm having trouble seeing it. Our features are so small that an optical microscope cannot produce a clear image. An optical microscope can see objects down to about a half of a micrometer. But some of the features we patterned are smaller than that. We'll need a different way to image.
7:48
Luckily, we have a scanning electron microscope that can image objects down to a few nanometers in size. We've loaded our wafer in the SEM, and have managed to acquire some nice images. Take a look. These look great, and they look just like the pattern we drew using the CAD software.

File: week7-_Nanofabrication_Patterning_Assembly/3-Ion_Beam_Lithography.md

### Learning Objective

##### Ion Beam: Basic Function, learners will be able to:

define ionic species by their net charge
name fabrication and analytical processes that use ion beams
explain how an ion beam is generated

##### Ion Beam: Milling and Sectioning Demonstration, learners will be able to:

recall important steps of TEM sample preparation with Focused Ion Beams
estimate how thin a sample should be to be electron transparent by order of magnitude
explain the relationship between beam parameters sputtering rate in ion beam systems

### Ion Beam: Basic Function
Hello, I'm Roberto Garcia. I'm a lab manager at the Analytical Instrumentation Facility at NC State University. Part of the Research Triangle Nanotechnology Network. In this video, you will learn the basics of ion beams, which are used in many fabrication and analysis processes in nanotechnology. An ion beam is exactly what the name suggests. It's a beam of charged particles called ions. Ions are atoms or molecules that have a net electrical charge, meaning that they are not electrically neutral. If there are more positively charged protons than negatively charged electrons, the ion is called a cation, meaning it has a net positive charge. In the opposite case where there are more electrons than protons the ion has a negative charge and is called an anion.
0:55
You may not know much about ion beams, but you may be familiar with laser beams. Lasers produce a focused beam of light particles called photons. An ion beam is very similar. However, instead of providing photons, ion beams provide ions.
1:09
There's quite a few different ways that ion beams are used in nanotechnology. But let's go over the basic concept of how an ion beam is generated.
1:17
Ion beam systems are often used in precision applications. In order to get a focused beam of ions, the system is housed in a chamber that is under a vacuum in order to prevent collisions between the ions and air molecules. Most importantly, there is an ion source. This source contains a source material from which the ions will be generated. This source cannot produce ions indefinitely and will need to be replaced eventually. A high voltage supply powers the source and allows ionization to occur.
1:44
The ion beam is produced by an electric field that draws the ions into a flowing beam, which is directed towards the sample. In some equipment, scanning coils can be used to direct the beam in a pattern along the sample.
1:56
Remember that ions have a net positive or negative charge. This electric field must be opposite the charge of the ions to be accelerated.
2:04
This results in an ion beam which can be aimed towards a target sample. This is a simplified description of ion beam sources but all ion beam systems run on these principles. Systems will vary considerably depending on the application. Speaking of which, let's go over how ion beams are used in nanotechnology.
2:21
Ions are heavy, dense particles, much heavier than photons or electrons. They're accelerated fast enough towards a sample, where they can cause atoms and molecules in the target material to be removed. The use of ion beams to remove material is the basis of nanofabrication processes called sputtering, Ion etching, and ion milling. Primarily, these processes are physical in nature, meaning the ejection material is largely a result of the transfer of energy from the beam into the material. Ions can also chemically react with the surface material to cause etching to occur. Ion etching and milling is extensively used to create pattern surfaces on materials, such as trenches in modern semiconductor structures shown here. It can also be used to produce very thin samples of materials to be used in transmission electron microscopy, or TEM. In TEM, electrons must pass through the sample to generate an image. This requires a sample to be ultra thin, no more than a few hundred nanometers thick.
3:15
Ion mills and focused ion beams are great tools for reducing TEM samples from bulk materials. As part of the sputtering process, the ion beam will impact the material and essentially become embedded within it. This is called ion implantation. When an ion is implanted into a material, it can change these physical, chemical, or electrical properties of the original material. A common nanofabrication process using ion implementation techniques called doping is used in a variety of applications such as the production of semiconductor devices like LEDs or solar cells. As well as, improving the corrosion resistance of metals in tools like drill bits. Doping makes it possible to create electronics with unique properties. For example through ion implantation, a material can be made to emit light when a current flows through it, a property called electroluminescence, which is how a light emitting diode, or LED works. Ion implantation can also be used to make metals resistant to corrosion, friction and rust, a common feature needed in metal tools like drill bits. Ion beams are not only used in fabrication processes. They can also help characterize and analyze materials. Some microscopes can produce high resolution images using ion beams, similar to an electron microscope. These microscopes are also capable of using the ion beam to selectively remove material to look at cross sections of the sample. For example, with the help of an ion microscope, we are able to cut a cross-section of this fiber and collect images of its internal structure. In analysis applications, ion beams are primarily used to help determine the elemental or chemical composition of a material. When an ion beam interacts with a sample, the interactions can be observed and measured to help determine the composition of material. For example, in secondary ion mass spectrometry, an ion beam is accelerated towards a sample. Secondary ions are ejected from the material, which can be counted and analyzed to determine their origins and be used to determine what elements are present in the sample.
5:04
Ion beams are a very important tool in nano technology, making it possible to produce innovative materials like monitoring electronics, as well as helping us understand the properties of materials. Using ion beams, we can precisely control the architecture and composition of the materials at the nano scale. This concludes the introduction to ion beams, thanks for watching.
### Ion Beam: Milling and Sectioning Demonstration
Hello I'm Roberto Garcia, I'm a lab manager at the Analytical Instrumentation Facility at NC State University, part of the Research Triangle Nanotechnology Network. In this video, we will demonstrate capabilities of ion beams used in nanotechnology.
0:29
Ion beams are important tools in nanotechnology. They allow us to precisely create structures and patterns on materials at the nanoscale or embed ions within materials to change their properties. A very common use of ion beams in nanotechnology is a process called ion milling is primarily to prepare samples for Transmission of Electron Microscopy, or TEM.
0:50
In TEM, an electron beam is generated and accelerated through a sample. For this to be possible, the sample must be ultra thin so that electrons can fly through the sample.
1:00
When this happens it's considered electron transparent.
1:06
Generally speaking, a specimen needs to be around 100 nanometers thick or less to be electron transparent.
1:13
Ion beams are used to reduce the thickness of material by bombarding it with heavy ions and causing material to sputter away.
1:21
Today we will use a focused ion beam, abbreviated as FIB or often referred to as a FIB for TEM sample preparation.
1:30
The ion beam we will be using today is part of an FEI Quanta 3D dual beam microscope. It is called a dual beam microscope because it has two beams, both an electron beam and an ion beam. This is the electron column which generates an electron beam and accelerates the electrons towards the sample. This is the ion column which generates the ion beam and accelerates it towards the sample. It is mounted 52 degrees relative to the electron column.
1:57
This omniprobe here extends a very small needle inside the microscope which allows us to physically interact with the sample inside the chamber. Today we'll be using this system to make an ultra thin sample of a semiconductor component we examined in a TEM microscope. The bulk sample is mounted on a standard pin mount with this carbon tape. We use a to extract a thin specimen from a bulk sample. The omniprobe will be used to transfer it to a small metal grid which can then be placed into a TEM.
2:26
The TEM grid is loaded in a very small slot to the right of the pin mount.
2:32
We must vent the chamber so we can place our sample and TEM grid inside. The chamber's kept under constant vacuum to prevent contaminants from accumulating within the microscope. Once it has come up to atmospheric pressure, we can open up the chamber and place our sample in.
2:49
Place the sample and grid holder onto the stage, then tighten the set screw with a torque screwdriver to secure it in place.
2:57
Now we can close the chamber and pump it back down under vacuum.
3:02
Instruments that use ion or electron beams need to be inside a vacuum to produce a precise beam. For this system we need to wait until the pressure inside the chamber is below 5 times 10 to the -5 Torr.
3:14
While the chamber pumps down, let's go over the controls on the computer. This Graphical User Interface or GUI allows us to control pretty much everything the microscope does.
3:25
This top bar controls the beam and scanning conditions for the electron and ion guns.
3:30
The top left panel is the scanning electron microscope image generated by the electron beam.
3:36
The top right panel is the ion beam image.
3:40
The bottom right panel is an infrared light image of the chamber interior. You can see our sample here. On the right, there are more advanced controls for beam conditions as well as stage controls and controls for patterning with the ion beam and making measurements.
3:56
At the bottom right, there are real time status conditions including pressure within the chamber.
4:02
Now that we have sufficient vacuum, we can turn the beam on. Preparing a TEM sample in a system like this requires the use of many components including the electron beam, the ion beam, the omniprobe needle and metal deposition needle within the microscope. Each of these components approach the sample from different directions. They are optimized to precisely interact at a single point. This is called the centric position. In order to perform a TEM lift out, we start by tilting and raising the stage so our sample is at this eucentric position.
4:34
Now that the sample is at the eucentric position, the electron beam and ion beam are coincident meaning that they are both aimed at the same location on the sample.
4:44
So if we pause the SEM beam and unpause the ion beam, we will see the same area in both windows.
4:50
Now we find a region of interest from where we would like to remove a sample for TEM experiments.
4:56
Some materials are not entirely uniform so it is important to carefully consider which region you want to remove a specimen from. We will be removing a specimen from this area here.
5:07
Let's get started.
5:09
First we will deposit a small amount of platinum to protect the area of interest. Any time the ion beam is on, it will be removing material from the sample. By depositing a small amount of platinum, we can protect our region of interest while we remove material from adjacent areas.
5:25
To do this, we use the patterning controls to draw a box and place it over our region of interest.
5:31
Next we insert the platinum deposition needle.
5:35
Now we click the start patterning button to begin depositing platinum.
5:39
We can program the SCM image to update every few seconds to see the progress of the platinum deposition.
5:45
Platinum deposition is now complete so we can retract the needle. Now that our region of interest is sufficiently protected, we can begin removing material around it. We will use the ion beam at varying conditions to remove all material on either side of the protected area so that it may be removed from the bulk sample.
6:04
To do this, we use the piloting controls to designate areas where the ion beam will raster and remove material.
6:12
At first, we will remove a large area of material far away from our region of interest using a high current. Higher currents remove material rapidly. At high currents, even heavy metals like platinum will be removed by the beam and begin to destroy our target area which is why we don't want to be too close to the platinum cap at first.
6:32
Materials will sputter at different rates. Soft materials like polymers will be removed very quickly, whereas hard materials like metals will take a little longer.
6:44
As we get closer to the region of interest, we reduce the beam current to prevent damage to the region of interest as well as reducing the area to be patterned in order to save time.
6:54
Now that we have removed all the material around the platinum cap, we are ready to cut the specimen out of the bulk sample. We tilt the sample back to zero degrees so that the ion beam can cut underneath the region of interest.
7:07
Using the patterning functions, we draw the areas for the ion beam to mill out and sever it from the bulk sample leaving only a small area intact to keep it attached.
7:17
We will now use the omniprobe needle to lift the specimen out of the bulk material.
7:23
To do this, the omniprobe must be inserted through a separate control ware.
7:28
The omniprobe is basically just a very sharp needle.
7:31
It cannot simply grab the specimen. We must attach the specimen to this needle, and then cut the remaining material that keeps it attached to the bulk sample.
7:41
To do this, we position the needle over the specimen opposite the area where it's still attached.
7:49
Then we deposit platinum in a small area to glue it to the specimen.
7:54
Now that the specimen is secured to the needle, we use the ion beam to completely sever it from the bulk sample by cutting the section we left attached.
8:05
The specimen can now be transferred to the TEM grid.
8:10
Keeping the omniprobe stationary, we slide the TEM grid underneath it.
8:15
Then we bring specimen into contact with the TEM grid.
8:19
Now we attach it to the grid using platinum deposition similar to how we originally attach the omniprobe needle.
8:27
To complete the transfer, we use the ion beam to remove the remaining platinum that is still holding the specimen to the needle.
8:34
The omniprobe can be removed after this is complete.
8:39
Our specimen is on the grid, however it is not quite thin enough to be electron transparent.
8:44
A final thinning step using the ion beam at low current on each side of the specimen is necessary to make it thin enough. Now, the lift out is complete.
8:53
The specimen is now ready to be removed from the instrument and used in TEM experiments.
8:59
TEM sample preparation through ion milling is a very common application of ion beam and nanotechnology.
9:05
However, ion beam systems are very versatile and are increasingly being used in other creative ways to make nanoscale structures and patterns.
9:14
We can even draw pictures and patterns into a sample like the RTNN logo using an ion beam.
9:21
This concludes our demonstration of the TEM sample preparation and sample patterning using ion beams. Thanks for watching.
